Repository: XraySpectroscopy/pynxxas

These examples ilustrate early attempts to convert "raw" or "as collected" beamline data
into HDF5/NeXuS NXxas groups, and also into "new style" XDI files that map directly to
the NXxas groups.

There files here are essentially built "by hand", using a "make_xas.py" script
in each folder.  This is meant to be a proof-of-principle, and to allow for
discussion about these formats.  These examples are also meant to drive the
development of pynxxas and NXxas definition.


For all datasets:

1. "intensity" is edge-step normalized XAS.  The processing steps are
    done with xraylarch, but in a way (linear pre-edge, constant edge step),
    that it should be easy to reproduce.

2.

File: conversion_examples/Fe_XDIFiles/feo_rt1_new.xdi
# XDI/1.1
# Column.1: energy eV
# Column.2: norm
# Column.3: itrans
# Column.4: i0
# Element.edge: K
# Element.symbol: Fe
# Scan.start_time: 2001-08-10T11:10:00
# Mono.name: Si 111
# Mono.d_spacing: 3.13553
# Beamline.name: 20BM
# Beamline.focusing: no
# Beamline.harmonic_rejection: detuned
# Detector.I0:  N2 15cm
# Detector.I1:  N2 15cm
# Sample.name: FeO
# Sample.notes: room temperature, powder on tape, 4 layers
# Process.program: xraylarch
# Process.version: 0.9.80
# Process.command: pre_edge(data, e0=None, step=None, nnorm=None, nvict=0, pre1=-150, pre2=-50, norm1=150, norm2=750, make_flat=True)
# Process.step1: energy = data[:,0]      # column 1: energy (eV)
# Process.step2: itrans = data[:, 2]     # column 3: transmitted beam intensity
# Process.step3: i0 = data[:, 3]         # column 4: incident beam intensity
# Process.step4: mu = -log(itrans/i0)    # absorbance
# Process.step5: edge_step =  1.388601103
# Process.step6: pre_edge =  3.826315582 + -5.592593e-4*energy
# Process.step7: intensity = norm = (mu - pre_edge) /edge_step
# ///
# data from NXS school, 2001
#---------------------------------
#  energy           norm             itrans           i0
  6911.76710000    0.00227680398    290366.180000    280101.000000
  6916.87300000    0.00210863319    289977.180000    278863.000000
  6921.70300000    0.00181292063    290136.180000    278149.000000
  6926.83440000    0.00173924213    290103.180000    277292.000000
  6931.73990000    0.00213059520    278595.180000    265707.000000
  6936.98870000    0.00103345002    301917.180000    286669.000000
  6941.78690000    0.00115070599    301961.180000    285989.000000
  6946.87790000    0.00090418083    301519.180000    284661.000000
  6951.91540000    0.00086629343    302120.180000    284411.000000
  6956.94010000    0.00066311845    302167.180000    283577.000000
  6961.96210000    0.00070061878    303265.180000    283824.000000
  6966.86840000    0.00040198492    303950.180000    283568.000000
  6971.91560000    0.00037210689    304638.180000    283397.000000
  6976.85720000    0.00015116695    305481.180000    283310.000000
  6981.99180000    0.00021386357    306229.180000    283214.000000
  6986.87590000    0.00012638066    306938.180000    283061.000000
  6991.93280000    0.00009927507    307721.180000    282971.000000
  6996.91440000    0.00001790248    308670.180000    283022.000000
  7001.85150000   -0.00012495145    309435.180000    282885.000000
  7006.99340000   -0.00021121727    310281.180000    282810.000000
  7011.84120000   -0.00017750634    311023.180000    282732.000000
  7016.94630000   -0.00030863655    311819.180000    282596.000000
  7021.87120000   -0.00032222366    312561.180000    282484.000000
  7026.87650000   -0.00021137803    313268.180000    282375.000000
  7031.97300000   -0.00024512076    314010.180000    282225.000000
  7036.83610000   -0.00023842791    314744.180000    282119.000000
  7041.89520000   -0.00007872148    315530.180000    282087.000000
  7046.85670000   -0.00010082660    316357.180000    282034.000000
  7051.82540000    0.00001596827    317160.180000    282011.000000
  7056.89650000    0.00005494968    317924.180000    281905.000000
  7061.83780000    0.00036725519    318600.180000    281847.000000
  7066.75460000    0.00060014131    319289.180000    281772.000000
  7071.80570000    0.00090265759    319901.180000    281634.000000
  7076.74760000    0.00132716635    320463.180000    281516.000000
  7081.68600000    0.00185888559    320876.180000    281309.000000
  7086.79130000    0.00278535489    321085.180000    281051.000000
  7091.53120000    0.00378798477    320763.180000    280416.000000
  7096.55520000    0.00567354320    317955.180000    277908.000000
  7101.56530000    0.00669589210    275002.180000    240033.000000
  7101.93950000    0.00525579877    284665.180000    247919.000000
  7102.28170000    0.00519552122    295257.180000    257073.000000
  7102.69870000    0.00665102280    309588.180000    270033.000000
  7103.19060000    0.00906659746    319436.180000    279482.000000
  7103.63990000    0.01015913237    322348.180000    282387.000000
  7104.00360000    0.01067417776    322984.180000    283089.000000
  7104.28180000    0.01106332186    323081.180000    283283.000000
  7104.62410000    0.01149003508    323013.180000    283337.000000
  7105.09500000    0.01238640854    322744.180000    283379.000000
  7105.52310000    0.01281056123    322572.180000    283327.000000
  7105.87630000    0.01342966658    322305.180000    283280.000000
  7106.24020000    0.01419380571    321923.180000    283187.000000
  7106.57210000    0.01462201951    321655.180000    283067.000000
  7107.06460000    0.01574915759    321220.180000    283049.000000
  7107.52510000    0.01677262566    320690.180000    282911.000000
  7107.94270000    0.01777204635    320311.180000    282903.000000
  7108.31760000    0.01885473762    319777.180000    282797.000000
  7108.59610000    0.01990319833    319226.180000    282677.000000
  7108.97110000    0.02176518895    318402.180000    282618.000000
  7109.50680000    0.02472239903    317071.180000    282510.000000
  7109.93540000    0.02878895098    315273.180000    282431.000000
  7110.27840000    0.03395334694    312986.180000    282346.000000
  7110.62140000    0.04072000866    310103.180000    282332.000000
  7111.00730000    0.04989964573    306109.180000    282210.000000
  7111.46830000    0.05924507725    302147.180000    282123.000000
  7111.91860000    0.06540141504    299642.180000    282115.000000
  7112.35830000    0.07054344055    297501.180000    282037.000000
  7112.66930000    0.07482460065    295744.180000    281994.000000
  7112.93740000    0.07942605055    293845.180000    281937.000000
  7113.37720000    0.08446147088    291801.180000    281871.000000
  7113.82780000    0.08784503669    290459.180000    281825.000000
  7114.24620000    0.09273448267    288513.180000    281778.000000
  7114.57890000    0.09997790595    285696.180000    281795.000000
  7114.90080000    0.10824502156    282531.180000    281840.000000
  7115.31940000    0.12237438354    276967.180000    281698.000000
  7115.81320000    0.14338532626    269041.180000    281660.000000
  7116.24260000    0.16470279739    261185.200000    281583.000000
  7116.67210000    0.19000765621    252213.200000    281567.000000
  7116.97280000    0.21474544389    243746.200000    281577.000000
  7117.26270000    0.24836614977    232641.200000    281547.000000
  7117.77830000    0.30152525640    216149.200000    281547.000000
  7118.24020000    0.35216581956    201490.200000    281500.000000
  7118.62700000    0.40294800701    187785.200000    281460.000000
  7118.97080000    0.44719954420    176633.200000    281469.000000
  7119.29310000    0.48577334999    167426.200000    281427.000000
  7119.76600000    0.54113159762    155078.200000    281425.000000
  7120.20670000    0.58638841431    145635.200000    281361.000000
  7120.63670000    0.62727139458    137638.200000    281376.000000
  7121.03440000    0.66473246047    130669.200000    281330.000000
  7121.32470000    0.69830161354    124691.200000    281224.000000
  7121.64730000    0.74740963808    116505.200000    281254.000000
  7122.09900000    0.81132708510    106623.200000    281217.000000
  7122.55070000    0.87712809680    97343.1900000    281234.000000
  7122.92720000    0.94285947274    88855.1900000    281186.000000
  7123.25000000    0.99753235810    82365.2000000    281156.000000
  7123.59430000    1.05435404203    76126.2000000    281139.000000
  7124.07850000    1.11455836793    70064.2000000    281237.000000
  7124.54120000    1.15725253629    66014.2000000    281092.000000
  7124.97180000    1.18826519857    63251.2000000    281111.000000
  7125.33770000    1.21272048158    61151.1900000    281108.000000
  7125.63920000    1.23609574508    59209.1900000    281113.000000
  7125.99450000    1.27060947600    56427.2000000    281001.000000
  7126.53290000    1.31633398613    52991.1900000    281104.000000
  7126.97440000    1.35935758221    49908.2000000    280979.000000
  7127.31910000    1.39604031030    47418.2000000    280857.000000
  7127.63150000    1.42283692779    45666.2000000    280685.000000
  7127.99770000    1.44414398327    44324.2000000    280560.000000
  7128.51490000    1.44746628287    44137.1900000    280587.000000
  7128.92440000    1.43036296696    45222.1900000    280673.000000
  7129.35550000    1.39921967948    47220.2000000    280602.000000
  7129.71110000    1.36415501814    49581.1900000    280574.000000
  7129.98060000    1.32654063087    52250.1900000    280588.000000
  7130.39030000    1.26685014718    56763.1900000    280512.000000
  7130.85390000    1.21599405375    60901.1900000    280368.000000
  7131.28520000    1.17143972396    64800.2000000    280353.000000
  7131.60870000    1.13555549519    68116.2000000    280324.000000
  7131.93230000    1.10735443469    70857.2000000    280355.000000
  7132.33140000    1.07840198784    73781.2000000    280358.000000
  7132.83840000    1.05080467751    76676.2000000    280325.000000
  7133.24840000    1.03280375294    78639.2000000    280340.000000
  7133.65850000    1.01902179083    80182.2000000    280358.000000
  7134.01460000    1.00777028905    81455.2000000    280338.000000
  7134.30600000    0.99725371102    82685.2000000    280400.000000
  7134.77010000    0.98180186691    84493.2000000    280376.000000
  7135.25590000    0.96898874742    86031.2000000    280369.000000
  7135.67700000    0.95796557028    87382.2000000    280380.000000
  7135.99020000    0.94907817996    88463.2000000    280318.000000
  7136.31410000    0.94172123929    89385.2000000    280310.000000
  7136.75700000    0.93385936733    90385.2000000    280299.000000
  7137.23220000    0.92804391753    91158.2000000    280348.000000
  7137.64280000    0.92536368910    91499.2000000    280287.000000
  7138.05330000    0.92470948822    91596.1900000    280265.000000
  7138.36670000    0.92546929739    91505.1900000    280233.000000
  7138.68010000    0.92850816279    91135.2000000    280231.000000
  7139.10160000    0.93545344590    90279.2000000    280223.000000
  7139.58800000    0.94454210619    89172.1900000    280226.000000
  7139.96640000    0.95380547468    88050.2000000    280223.000000
  7140.30150000    0.96365359287    86871.1900000    280225.000000
  7140.60430000    0.97348214887    85700.2000000    280199.000000
  7141.10170000    0.98708855860    84138.2000000    280261.000000
  7141.54510000    0.99651875100    83056.2000000    280234.000000
  7141.96700000    1.00319169074    82322.2000000    280277.000000
  7142.34560000    1.00637542403    81973.2000000    280266.000000
  7142.68100000    1.00738167093    81859.2000000    280215.000000
  7143.01650000    1.00608470485    82024.2000000    280222.000000
  7143.50340000    1.00034526201    82681.2000000    280148.000000
  7143.96880000    0.99288219668    83590.2000000    280235.000000
  7144.36930000    0.98419207203    84631.2000000    280259.000000
  7144.66160000    0.97646549851    85535.2000000    280184.000000
  7145.00810000    0.96679409853    86716.2000000    280209.000000
  7145.50610000    0.95402866946    88270.2000000    280141.000000
  7145.92850000    0.94281524837    89686.2000000    280171.000000
  7146.13420000    0.93786497118    90325.2000000    280202.000000
  7147.13080000    0.91507639484    93749.0500000    281607.470000
  7148.37690000    0.89206553379    97323.4400000    282953.530000
  7149.48250000    0.87735693034    99864.3600000    284295.160000
  7150.77290000    0.86662121090    101887.780000    285557.340000
  7151.96610000    0.85973025292    103419.720000    286899.060000
  7153.20310000    0.85489193306    104645.140000    288155.280000
  7154.53820000    0.85288506949    105483.040000    289438.030000
  7155.71100000    0.85435986254    105780.400000    290658.280000
  7157.05800000    0.86029455624    105466.220000    291973.000000
  7158.36210000    0.86942124495    104643.480000    293176.190000
  7159.67750000    0.87890780635    103783.170000    294404.840000
  7161.13490000    0.89027259961    102666.270000    295627.970000
  7162.37520000    0.90088432189    101656.790000    296860.500000
  7163.85540000    0.91801567481    99713.7200000    297949.500000
  7165.23830000    0.94538163293    96455.0300000    299143.880000
  7166.56730000    0.97721752552    92691.7300000    300242.690000
  7168.12560000    1.01002125412    88956.8100000    301310.910000
  7169.65200000    1.03724797406    86047.2500000    302427.500000
  7171.04810000    1.05646463880    84143.0400000    303495.500000
  7172.57570000    1.06835381591    83137.2000000    304598.880000
  7174.15870000    1.07361969637    82910.6900000    305727.590000
  7175.67680000    1.07177497040    83477.5200000    306769.690000
  7177.20650000    1.06202335700    84982.6900000    307837.120000
  7178.93370000    1.04355120733    87575.1800000    308895.940000
  7180.55240000    1.02384149589    90368.9800000    309864.060000
  7182.11710000    1.00599776309    92962.1000000    310682.530000
  7183.68250000    0.99022783787    95184.5200000    310947.310000
  7185.45670000    0.97666716721    90887.2300000    291081.440000
  7187.23190000    0.96309019185    99755.2500000    313204.840000
  7188.93120000    0.95047378912    102204.540000    315022.590000
  7190.58750000    0.93957584380    104251.120000    316211.620000
  7192.31050000    0.93014066744    106073.980000    317246.970000
  7194.15510000    0.92443377987    107389.110000    318316.560000
  7196.03360000    0.92390617588    107903.510000    319271.470000
  7197.84720000    0.92811312385    107710.170000    320241.660000
  7199.58480000    0.93461223210    107188.080000    321266.120000
  7201.34520000    0.94145143162    106610.260000    322265.880000
  7203.31580000    0.94694752138    106223.680000    323200.880000
  7205.35350000    0.94849627616    106428.340000    324151.120000
  7207.24920000    0.94755697673    107009.240000    325150.660000
  7209.14590000    0.94674921922    107485.380000    325885.440000
  7211.12090000    0.94774809286    107722.770000    326697.440000
  7213.07500000    0.95094328586    107680.360000    327662.720000
  7215.04120000    0.95672947999    107255.190000    328640.220000
  7217.07480000    0.96426455224    106548.240000    329532.970000
  7219.03220000    0.97159293045    105886.500000    330473.940000
  7221.20100000    0.97605895131    105659.970000    331416.120000
  7223.32690000    0.97474549221    106283.670000    332369.560000
  7225.45400000    0.96852923643    107601.570000    333202.220000
  7227.52710000    0.95934380542    109398.660000    334086.090000
  7229.69010000    0.94806171570    111553.960000    334967.160000
  7231.91000000    0.93604242497    113909.460000    335961.470000
  7234.07570000    0.92527712153    116076.160000    336863.970000
  7236.24280000    0.91849495116    117648.050000    337815.690000
  7238.48920000    0.91778374619    118286.120000    338886.590000
  7240.78150000    0.92604291434    113701.380000    329086.720000
  7243.01960000    0.93482288587    114704.830000    335643.000000
  7245.22570000    0.94668927559    114222.460000    339365.530000
  7247.52250000    0.95568776093    112540.270000    338137.220000
  7249.88770000    0.96045656025    113091.250000    341598.090000
  7252.23220000    0.96073301353    113497.410000    342507.160000
  7254.44410000    0.95915187231    114168.730000    343352.410000
  7256.89230000    0.95737431252    114896.230000    344216.840000
  7259.20800000    0.95733137482    115309.900000    344988.470000
  7261.65950000    0.95914883274    115436.720000    345766.250000
  7263.94470000    0.96184760581    115465.710000    346708.220000
  7266.38840000    0.96419828942    115487.860000    347433.340000
  7268.90110000    0.96581866170    115646.160000    348203.620000
  7271.37070000    0.96603178746    116001.630000    348895.090000
  7273.92070000    0.96397490526    116832.240000    349891.750000
  7276.50630000    0.95981735473    117644.010000    349788.530000
  7279.08250000    0.95367143112    119155.930000    350767.470000
  7281.49180000    0.94605788635    120790.000000    351364.590000
  7284.12800000    0.93686375513    122725.210000    351945.880000
  7286.67610000    0.92730906627    124600.570000    352112.280000
  7289.18080000    0.91854684989    125688.060000    350398.840000
  7291.90200000    0.91048683634    127508.690000    350983.590000
  7294.64780000    0.90610337019    130305.480000    355958.440000
  7297.36190000    0.90488962029    130613.400000    355658.470000
  7299.89690000    0.90611014519    129967.440000    353997.620000
  7302.56980000    0.91020048046    130744.630000    357607.940000
  7305.32400000    0.91538196263    130288.950000    358382.410000
  7308.10310000    0.92070835723    129742.380000    358969.970000
  7310.92980000    0.92594071527    129279.950000    359729.720000
  7313.64510000    0.92970461597    129012.660000    360319.560000
  7316.33980000    0.93214933240    128969.490000    360879.560000
  7319.17310000    0.93346896930    129149.440000    361472.690000
  7322.11130000    0.93397250883    129492.520000    362090.970000
  7325.01770000    0.93369606595    130081.710000    363008.340000
  7327.70960000    0.93275207275    130655.040000    363582.880000
  7330.59780000    0.93111672376    131253.460000    363831.530000
  7333.67120000    0.92880067159    132010.020000    364127.310000
  7336.41560000    0.92618993703    133358.700000    365954.190000
  7339.29950000    0.92320401673    134322.480000    366482.220000
  7342.40340000    0.91966324092    135263.390000    366602.380000
  7345.31510000    0.91645955283    136353.400000    367317.620000
  7348.28660000    0.91367021246    137267.530000    367739.030000
  7351.32950000    0.91148853481    138437.760000    369123.530000
  7354.37500000    0.91018595343    139080.110000    369536.160000
  7357.41170000    0.90915439916    139750.560000    370156.880000
  7360.49700000    0.90779905859    140490.100000    370775.720000
  7363.59650000    0.90609710406    141254.780000    371269.690000
  7366.71030000    0.90437077782    142067.540000    371863.750000
  7369.87300000    0.90280204744    142873.420000    372499.940000
  7372.99230000    0.90161046507    142496.390000    370256.250000
  7376.12600000    0.90141241736    144012.460000    373437.620000
  7379.47080000    0.90115286865    144571.640000    374052.160000
  7382.56380000    0.90143204089    144846.920000    374261.750000
  7385.67100000    0.90177126025    140764.290000    363252.470000
  7389.11770000    0.90300427013    145974.760000    376617.310000
  7392.25400000    0.90357954320    146240.320000    376942.250000
  7395.59070000    0.90382862147    146633.000000    377380.250000
  7398.91900000    0.90361781406    147151.750000    377900.410000
  7402.06390000    0.90271101976    147812.590000    378453.620000
  7405.54980000    0.90087069417    148673.540000    378946.970000
  7408.74730000    0.89871667851    149616.570000    379532.380000
  7412.28650000    0.89577893806    150726.700000    380038.910000
  7415.61870000    0.89291778788    151880.920000    380720.530000
  7419.01250000    0.88973792872    153026.210000    381177.250000
  7422.40950000    0.88740654911    154011.600000    381666.060000
  7425.92710000    0.88574838419    154865.090000    382145.970000
  7429.33080000    0.88447189143    155279.650000    381762.970000
  7432.83170000    0.88402634284    156330.310000    383357.030000
  7436.38310000    0.88635527901    141979.040000    348599.220000
  7439.77310000    0.88293611054    156640.870000    382051.500000
  7443.44930000    0.88218822757    157859.770000    383834.840000
  7446.92860000    0.88205596549    158490.760000    384549.310000
  7450.55300000    0.88195138489    159107.820000    385208.840000
  7454.19300000    0.88213743091    159626.980000    385779.470000
  7457.67090000    0.88234862026    160133.200000    386364.160000
  7461.40100000    0.88264948634    160647.510000    386958.970000
  7464.98080000    0.88277542336    161182.900000    387539.840000
  7468.74220000    0.88249640715    161783.370000    388015.810000
  7472.32930000    0.88198376813    162482.920000    388635.840000
  7476.01520000    0.88104323431    163192.540000    389020.970000
  7479.60950000    0.88005224817    164033.250000    389703.190000
  7483.61280000    0.87854027514    164930.030000    390137.470000
  7487.22670000    0.87640976915    165940.870000    390578.840000
  7491.04720000    0.87429189672    166940.790000    390942.310000
  7494.81210000    0.87211836768    168039.790000    391504.840000
  7498.50900000    0.87029787766    168996.870000    391929.440000
  7502.56920000    0.86887736492    169960.010000    392494.120000
  7506.25010000    0.86775719255    170738.230000    392868.880000
  7510.16290000    0.86709818373    171468.510000    393326.720000
  7514.06790000    0.86648084114    172191.870000    393786.620000
  7517.82070000    0.86577838465    172845.290000    394067.620000
  7521.93880000    0.86512605589    173639.790000    394610.690000
  7525.80820000    0.86434999988    174341.370000    394922.810000
  7529.64560000    0.86356204968    175118.990000    395401.030000
  7533.64420000    0.86285336096    175861.700000    395801.310000
  7537.68350000    0.86210297695    176598.470000    396149.660000
  7541.56980000    0.86162058446    177183.310000    396333.090000
  7545.75130000    0.86094344441    177484.210000    395706.590000
  7549.74340000    0.85923856955    164131.180000    364256.160000
  7553.58180000    0.86028162701    179841.210000    398842.810000
  7557.85010000    0.85976434116    180643.310000    399379.500000
  7561.92860000    0.85932093728    181267.480000    399600.280000
  7565.86520000    0.85905224961    181870.700000    399899.120000
  7570.20900000    0.85828695450    182698.990000    400320.030000
  7574.32570000    0.85735013585    183545.340000    400728.000000
  7578.45930000    0.85632445185    184410.760000    401116.060000
  7582.46290000    0.85530426713    185277.230000    401530.190000
  7586.90000000    0.85420555653    186146.770000    401801.340000
  7591.07240000    0.85312834533    187023.370000    402150.590000
  7595.20040000    0.85224875667    187865.030000    402536.910000
  7599.51770000    0.85147770730    188762.740000    403053.280000
  7603.81540000    0.85043877576    189676.530000    403449.690000
  7608.15510000    0.84951826476    190523.370000    403752.190000
  7612.29000000    0.84877075787    191391.260000    404234.750000
  7616.59030000    0.84789214168    192276.220000    404634.380000
  7621.03190000    0.84718711986    193094.230000    404951.060000
  7625.45400000    0.84654705870    193901.290000    405278.810000
  7629.75730000    0.84585401616    193644.420000    403380.620000
  7634.10300000    0.84518880926    195564.610000    406016.470000
  7638.56570000    0.84479697340    195934.840000    405550.410000
  7643.10850000    0.84379226655    195487.140000    403034.380000
  7647.68190000    0.84370421844    197997.500000    407117.440000
  7652.18610000    0.84315204802    198802.880000    407432.530000
  7656.70820000    0.84259645743    199640.360000    407800.690000
  7661.17330000    0.84217413926    200431.850000    408156.940000
  7665.91950000    0.84150899236    201354.430000    408571.190000
  7670.53380000    0.84063854080    202259.040000    408854.530000
  7675.25430000    0.83995301875    203242.730000    409369.940000
  7679.86760000    0.83924585436    204036.450000    409507.380000
  7684.60000000    0.83856753033    204991.230000    409949.880000
  7689.25020000    0.83779652951    205901.060000    410260.440000
  7693.96940000    0.83704058621    206879.930000    410693.030000
  7698.80830000    0.83641760645    206199.870000    407883.720000
  7703.61560000    0.83571319756    208683.840000    411286.440000
  7708.47980000    0.83491914582    209637.890000    411590.220000
  7713.27420000    0.83426003832    210568.960000    411934.030000
  7718.16370000    0.83371045511    211560.110000    412427.940000
  7722.95790000    0.83314220029    212374.280000    412580.880000
  7727.83470000    0.83248354141    213300.510000    412873.840000
  7732.57750000    0.83188472640    214138.790000    413054.880000
  7737.58180000    0.83134294454    215016.120000    413277.000000
  7742.51610000    0.83083941833    215946.490000    413632.120000
  7747.57220000    0.83046952862    216813.920000    413908.310000
  7752.51970000    0.83013652095    217732.380000    414321.560000
  7757.57640000    0.82956799648    218690.920000    414642.880000
  7762.53720000    0.82901227413    219531.480000    414763.220000
  7767.63320000    0.82842224520    220490.090000    415048.590000
  7772.63310000    0.82784723512    221523.740000    415498.060000
  7777.70410000    0.82720613935    222487.460000    415753.560000
  7782.71740000    0.82667669604    223359.210000    415908.090000
  7787.80210000    0.82609461783    224298.000000    416133.690000
  7792.82880000    0.82553807824    225224.840000    416358.310000
  7797.92720000    0.82501923767    226190.730000    416653.030000
  7803.01950000    0.82455480330    227105.670000    416879.750000
  7808.17070000    0.82399789484    228108.630000    417193.530000
  7813.30290000    0.82349160139    229032.650000    417389.380000
  7818.46820000    0.82280329130    229989.710000    417525.250000
  7823.65360000    0.82237787969    230939.830000    417789.160000
  7828.84610000    0.82197137252    231901.960000    418077.160000
  7834.09820000    0.82145021893    232857.170000    418265.160000
  7839.34450000    0.82098491745    233797.400000    418453.220000
  7844.66370000    0.82064930764    234694.680000    418616.310000
  7849.95100000    0.82010393250    235585.000000    418646.470000
  7855.28510000    0.81966548752    236620.350000    418978.690000
  7860.69270000    0.81927908452    237402.760000    418869.910000
  7866.01560000    0.81892222257    238671.200000    419648.190000
  7871.43850000    0.81863879131    238962.680000    418723.530000
  7876.78960000    0.81817140886    241023.220000    420798.910000
  7882.24120000    0.81762045710    241835.770000    420610.310000
  7887.59420000    0.81736255352    242628.390000    420576.780000
  7893.10120000    0.81700945049    243541.020000    420654.280000
  7898.49620000    0.81657208493    244522.710000    420821.840000
  7904.01890000    0.81610412556    245551.450000    421015.410000
  7909.38920000    0.81586896083    246428.210000    421114.060000
  7914.96790000    0.81552031472    247454.010000    421345.720000
  7920.36700000    0.81529024625    248435.860000    421607.440000
  7925.94820000    0.81494148358    249466.750000    421833.190000
  7931.37620000    0.81448319449    250430.670000    421911.000000
  7936.98700000    0.81431883616    251400.620000    422121.810000
  7942.45760000    0.81401570641    252384.620000    422301.690000
  7948.16560000    0.81378666429    253353.650000    422437.620000
  7953.74690000    0.81399308332    251442.730000    418064.590000
  7959.53940000    0.81321402536    255397.840000    422809.560000
  7965.17780000    0.81299758985    256149.980000    422592.620000
  7970.98750000    0.81275200349    257618.170000    423491.690000
  7976.61550000    0.81228019853    253194.380000    414639.810000
  7982.40160000    0.81233143714    259463.650000    423563.970000
  7988.08720000    0.81201674233    260481.950000    423691.160000
  7993.82220000    0.81181986207    261482.280000    423840.410000
  7999.48360000    0.81160535149    262404.650000    423864.660000
  8005.24920000    0.81134062116    263464.060000    424049.970000
  8011.17430000    0.81113245990    264565.460000    424291.340000
  8017.03980000    0.81100232546    265599.970000    424478.720000
  8023.01060000    0.81069853425    266632.470000    424529.160000
  8028.79750000    0.81036760221    267544.990000    424410.590000
  8034.67580000    0.81012693100    268623.590000    424581.090000
  8040.41100000    0.80997303778    269451.180000    424434.620000
  8046.40390000    0.80981439237    270585.840000    424702.220000
  8052.36440000    0.80958959406    271604.520000    424749.810000
  8058.37570000    0.80939874384    272675.250000    424880.470000
  8064.28490000    0.80921140049    273806.000000    425124.160000
  8070.20310000    0.80915859781    273602.780000    423373.880000
  8076.08850000    0.80888866027    275816.590000    425237.620000
  8082.06650000    0.80881870631    276831.430000    425336.410000
  8084.09380000    0.80888345946    277185.590000    425436.220000
